Repository: qpv-research-group/solcore6

# Solcore v6
**Note**: This repository is about Solcore v6, a work in progress to improve the
 usability, sustainability and efficiency of Solcore. If you are looking for
  a stable version, please visit [Solcore v5 repository](https://github.com/qpv-research-group/solcore5).

File: solcore/material_data/adachi1987_parameters.json
{
    "reference": "'Model dielectric constants of GaP, GaAs, GaSb, InP, InAs, and InSb' Sadao Adachi, Physical Review B 35, 7454 (1987), https://link.aps.org/doi/10.1103/PhysRevB.35.7454",
    "descriptions": {},
    "GaAs": {
        "E0": "1.42 eV",
        "E0plusD0": "1.77 eV",
        "E1": "2.9 eV",
        "E1plusD1": "3.13 eV",
        "E2": "4.7 eV",
        "Eg1d": "1.73 eV",
        "A": 3.45,
        "B1": 6.37,
        "B11": 13.08,
        "Gamma": "0.1 eV",
        "C": 2.39,
        "gamma": 0.146,
        "D": 24.2,
        "epsilon1inf": 1.6,
    },
    "GaP": {
        "E0": "2.74 eV",
        "E0plusD0": "2.84 eV",
        "E1": "3.7 eV",
        "E1plusD1": "3.73 eV",
        "E2": "5.0 eV",
        "Eg1d": "2.26 eV",
        "A": 13.76,
        "B1": 6.35,
        "B11": 9.49,
        "Gamma": "0.06 eV",
        "C": 2.08,
        "gamma": 0.132,
        "D": 4.6,
        "epsilon1inf": 0.0,
    },
    "GaSb": {
        "E0": "0.72 eV",
        "E0plusD0": "1.46 eV",
        "E1": "2.05 eV",
        "E1plusD1": "2.5 eV",
        "E2": "4.0 eV",
        "Eg1d": "0.76 eV",
        "A": 0.71,
        "B1": 6.68,
        "B11": 14.29,
        "Gamma": "0.09 eV",
        "C": 5.69,
        "gamma": 0.29,
        "D": 7.4,
        "epsilon1inf": 1.0,
    },
    "InAs": {
        "E0": "0.36 eV",
        "E0plusD0": "0.76 eV",
        "E1": "2.5 eV",
        "E1plusD1": "2.78 eV",
        "E2": "4.45 eV",
        "Eg1d": "1.07 eV",
        "A": 0.61,
        "B1": 6.59,
        "B11": 13.76,
        "Gamma": "0.21 eV",
        "C": 1.78,
        "gamma": 0.108,
        "D": 20.8,
        "epsilon1inf": 2.8,
    },
    "InP": {
        "E0": "1.35 eV",
        "E0plusD0": "1.45 eV",
        "E1": "3.1 eV",
        "E1plusD1": "3.25 eV",
        "E2": "4.7 eV",
        "Eg1d": "2.05 eV",
        "A": 6.57,
        "B1": 4.93,
        "B11": 10.43,
        "Gamma": "0.1 eV",
        "C": 1.49,
        "gamma": 0.094,
        "D": 60.4,
        "epsilon1inf": 1.6,
    },
    "InSb": {
        "E0": "0.18 eV",
        "E0plusD0": "0.99 eV",
        "E1": "1.8 eV",
        "E1plusD1": "2.3 eV",
        "E2": "3.9 eV",
        "Eg1d": "0.93 eV",
        "A": 0.19,
        "B1": 6.37,
        "B11": 12.26,
        "Gamma": "0.16 eV",
        "C": 5.37,
        "gamma": 0.318,
        "D": 19.5,
        "epsilon1inf": 3.1,
    },
}
